Repository: MagicXran/alloy_cost_calculation

# 热卷合金成本优化工具

## 需求与目标

本项目用于热卷炼钢合金化成本优化：根据炼钢牌号、目标成分、转炉终点成分、回收率、合金成分和价格，计算满足成分约束下的低成本合金投料方案，并把旧 Excel 规则、LP 理论下限、现场可执行约束和批量模板流程统一到一个后端内核。

当前重点目标：

- 保留 `热卷成本效益测算20260613版（基础参数表）---发徐老师(3).xlsx` 作为当前正确版旧规则取证和结果对比来源。
- 用后端 LP/MILP 算法替代旧 Excel 的逐列启发式公式。
- 把现场确认的新 LP 工艺规则集中到 `process_rules`，并支持页面配置。
- 批量 Excel 模板可预检、批量计算、导出结果。
- 对关键回算任务生成可审计 workbook，给出来源、结果、差异和原因。

## 开发环境

- 操作系统：Windows。
- Python：项目虚拟环境 `.venv-win`。
- 后端依赖：FastAPI、Pydantic、NumPy、SciPy/HiGHS、openpyxl。
- 前端：原生 HTML/CSS/JavaScript。
- 测试：pytest、Node.js `node --test`。

常用命令：

```powershell
.venv-win\Scripts\python.exe -m pytest -q
node --test tests/ui_static.test.js
.venv-win\Scripts\uvicorn.exe app.main:app --host 127.0.0.1 --port 8017
```

访问页面：

```text
http://127.0.0.1:8017/prototype.html
```

## 技术架构

```mermaid
flowchart LR
    UI["prototype.html / ui.js"] --> API["FastAPI app.main"]
    API --> Core["app.core 优化核心"]
    API --> Batch["app.batch_template 批量模板"]
    Core --> Solver["app.solvers HiGHS / internal"]
    Config["config.json"] --> API
    Excel["热卷成本效益测算20260613版 / 批量模板"] --> Batch
    Batch --> Core
    Core --> Result["单炉结果 / 批量导出 / 对比报表"]
```

核心数据流：

```mermaid
flowchart TD
    A["读取配置或模板"] --> B["校验单位、目标、回收率、合金参数"]
    B --> C["单值目标转换为上下限"]
    C --> D["叠加现场 process_rules"]
    D --> E["构建线性约束和变量上限"]
    E --> F["求解 LP / MILP"]
    F --> G["反算成分、成本、投料明细"]
    G --> H["输出 warnings、诊断和导出文件"]
```

## 功能逻辑

### 单炉计算

用户在页面录入或调整目标成分、残余成分、合金价格、投料方式、回收率和现场工艺规则。后端返回：

- `rule`：系统生成的规则基线，只作为对照，不代表现场历史真实投料。
- `lp`：连续变量理论最低成本。
- `milp`：考虑整袋投料后的现场方案。

### 批量模板

批量模板包含任务、目标成分、转炉终点与回收率、合金成分库、价格表、填写说明。上传后先预检结构和数据，再逐任务调用同一个优化核心，最后导出结果。

### LP 新工艺规则

以下内容按当前代码实际行为整理，不区分“本来想要的口径”和“历史代码遗留口径”。如果文档与代码冲突，以代码现状为准。

#### 显式主规则

- `C`：按目标值扣 `0.005` 控制上限。例如 `C目标=0.040` 时，LP 实际约束是 `C<=0.035`。
- `Si`：当 `Si目标<=0.040` 时，直接禁用 `硅锰/硅铁` 两个变量。
- `Mn`：允许 `金属锰` 作为锰缺口兜底；当控碳更严、低碳锰铁带入的碳超标时，LP 会主动切换一部分锰源到 `金属锰`。
- `铝块`：按现场单独维护，不参与 LP 自动优化；单源 workbook 回算时固定读取 `1.合金成本!AH` 计入总耗和总成本。
- `V/Nb`：当前回算只读取 `炼钢参数表!I:J` 的终点 `C/Mn`，不读取 `V/Nb` 终点残余做扣减；投加量只由目标值、合金品位和回收率决定。
- `Ti`：当前代码会叠加安全余量，但实际效果不是“只加一次 `+0.005`”，而是先把单值目标转成 `[目标, 目标+0.005]`，再在工艺规则层整体上移 `+0.005`，最终有效边界会变成 `[目标+0.005, 目标+0.010]`。
- `Ni/Cu/Mo/Sb`：当目标值 `<=0.020` 时，不投对应纯合金。
- `B`：当目标值 `<=0.0002` 时，不投硼铁。
- `P/S`：当 `P目标<=0.040` 时不投磷铁；当 `S目标<=0.030` 时不投硫铁。

#### 当前代码里仍在生效的附加/隐式规则

- 单值目标转换不是“全部按下限”：
  - `C/P/S` 按纯上限控制。
  - `Si<=0.050` 也按纯上限控制。
  - 其余元素按 `[目标, 目标+余量]` 转换。
- 当前单值目标自动余量为：
  - `Si +0.020`
  - `Mn +0.020`
  - `V +0.001`
  - `Nb +0.001`
  - `Ti +0.005`
  - `Als +0.005`
  - `Alt +0.005`
  - `Cr +0.030`
  - `Ni/Cu/Mo/Sb +0.010`
  - `B +0.0002`
- `Ca` 在当前回算脚本中被忽略，不进入 LP 目标约束。
- `N` 在当前回算脚本中被忽略，不进入 LP 目标约束。
- `Als/Alt` 虽然在模板解析层有固定回收率 `0.15`，但只要 `manual_aluminum=true`，优化器就会直接移除 `Als/Alt` 的成分约束，并禁用铝类变量，由现场录入铝块值单独计入。
- `P/S` 还有前置校验：如果转炉终点残余本身已经高于目标上限，程序会直接报错，因为“加合金不能降低 P/S”。
- `26MnB5` 若 `Si回收率=0`，会按现场确认规则覆盖为 `0.8`。
- 单炉接口还支持 `control_targets` 控元素上限；启用后会进一步收紧有效上限。本次正确版单源 workbook 回算默认关闭这套控元素机制，只保留 `process_rules`。

#### 旧 Excel 增碳验证与当前 LP 的关系

- `1.合金成本!AY:BJ` 是旧 Excel 的“增碳验证/解释区”，不是当前 LP 的直接输入表。
- 当前回算真正读取的主输入只有：
  - `1.合金成本!I:Z` 目标成分
  - `炼钢参数表!I:J` 终点 `C/Mn`
  - `炼钢参数表!K:X` 回收率
  - `1.合金成本!AB:AU` 旧 Excel 投料
  - `1.合金成本!AB4:AU4` 合金不含税单价
  - `1.合金成本!AH` 铝块用量
- `AY:BJ` 主要用于审计和解释旧表行为，例如：
  - `AY=钢种`
  - `AZ=转炉终点碳`
  - `BA=增碳余量`
  - `BB:BG=部分高碳合金带入的碳`
  - `BH=增碳量合计`
  - `BI=预估钢水碳`
  - `BJ=预估钢水碳-目标碳`
- 这块旧 Excel 公式是“顺序启发式 + 局部经验阈值”的解释层，不是当前 LP 的约束层。两者口径不完全一致，因此会出现“旧 Excel 看起来够用，但 LP 因更严控碳而更贵”的行。

### 正确版 workbook 回算

脚本：

```powershell
.venv-win\Scripts\python.exe tools\recalculate_lp_actual_aluminum.py
```

也可以显式指定同结构源文件：

```powershell
.venv-win\Scripts\python.exe tools\recalculate_lp_actual_aluminum.py --source "热卷成本效益测算20260613版（基础参数表）---发徐老师(3).xlsx"
```

输出：

```text
outputs/lp_actual_aluminum/热卷成本效益测算20260613版_LP新算法_单源对比_20260615.xlsx
```

该脚本只读取 `热卷成本效益测算20260613版（基础参数表）---发徐老师(3).xlsx` 一个文件：`1.合金成本` 提供目标成分、旧 Excel 投料、`AB4:AU4` 合金不含税单价、`AH` 铝块用量、`AV/AW` 原合金消耗和成本；`炼钢参数表` 提供终点 C/Mn 与各元素回收率。`AB3=17.69/65.66` 这类单元格是旧表对硅锰 `Si/Mn` 品位的展示文本，当前脚本不直接解析该字符串，而是使用与 `增碳分析` 一致的显式成分常量。铝块仍按 `process_rules.manual_aluminum` 单独维护，不参与 LP 自动优化；新方案固定使用同源 `1.合金成本!AH` 的铝块值计入总耗和成本。输出表会复算源表 `AV=SUM(AB:AU)`、`AW=SUMPRODUCT(AB4:AU4, AB:AU)/1000`，并对负投料、行级牌号不一致等源表风险给出审计提示。

## 约束与注意事项

- Excel 旧表是“顺序启发式 + 经验阈值 + 缓存结果”，不是纯 LP。
- 对比 LP 时必须拆到合金投料、元素边界、回收率、铝耗口径和禁用规则，不能只看总成本。
- 当前正确版 workbook 已把铝耗和合金单价统一维护在 `1.合金成本` 内；回算脚本不得再读取外部铝耗表或外部价格表。
- `X80M-1`、`X80M-2`、`X60M-2` 这类“LP 比旧 Excel 更贵”的典型行，当前主因不是 Si/Cr/Nb 缺口，而是 LP 执行了更严的 `C目标-0.005` 控碳，上调了 `金属锰` 这类低碳锰源占比，替换掉一部分更便宜但带碳的 `低碳锰铁`。
- `26MnB5` 的 Si 回收率若在原表为 0，按现场确认规则修正为 0.8。
- 修改算法、模板、页面或生成脚本后，必须同步更新本文档和 `issue_log.md`。

File: config.json
{
  "server": {
    "host": "127.0.0.1",
    "port": 8017,
    "open_browser": true
  },

  "heat_weight_t": 150,
  "steel_weight_kg": 1000,

  "recovery_rates": {
    "C": 0.90, "Si": 0.75, "Mn": 0.98, "Cr": 0.95,
    "P": 1.0, "S": 1.0
  },

  "safety_margins": {
    "C":  {"low": 0.000, "high": 0.005},
    "Si": {"low": 0.010, "high": 0.010},
    "Mn": {"low": 0.010, "high": 0.010},
    "Cr": {"low": 0.005, "high": 0.005},
    "P":  {"low": 0.000, "high": 0.002},
    "S":  {"low": 0.000, "high": 0.002}
  },

  "alloys": [
    {
      "name": "硅锰",
      "price_per_ton": 5088,
      "composition": {"C": 1.72, "Si": 17.69, "Mn": 65.66, "P": 0.15, "S": 0.02},
      "enabled": true,
      "addition_sequence": 3,
      "bag_size_kg": 0,
      "max_add_kg_per_t": 30,
      "recovery_overrides": {},
      "notes": "脱氧+合金化"
    },
    {
      "name": "高碳锰铁",
      "price_per_ton": 5593,
      "composition": {"C": 6.69, "Mn": 74.6, "P": 0.20, "S": 0.02},
      "enabled": true,
      "addition_sequence": 4,
      "bag_size_kg": 25,
      "max_add_kg_per_t": 25,
      "recovery_overrides": {},
      "notes": ""
    },
    {
      "name": "中碳锰铁",
      "price_per_ton": 7420,
      "composition": {"C": 1.5, "Mn": 78.54, "P": 0.20, "S": 0.02},
      "enabled": true,
      "addition_sequence": 6,
      "bag_size_kg": 25,
      "max_add_kg_per_t": 25,
      "recovery_overrides": {},
      "notes": ""
    },
    {
      "name": "低碳锰铁",
      "price_per_ton": 7876,
      "composition": {"C": 0.64, "Mn": 81.19, "P": 0.20, "S": 0.02},
      "enabled": true,
      "addition_sequence": 7,
      "bag_size_kg": 25,
      "max_add_kg_per_t": 25,
      "recovery_overrides": {},
      "notes": ""
    },
    {
      "name": "硅铁",
      "price_per_ton": 4973,
      "composition": {"C": 0.2, "Si": 72.23, "P": 0.03, "S": 0.02},
      "enabled": true,
      "addition_sequence": 5,
      "bag_size_kg": 0,
      "max_add_kg_per_t": 20,
      "recovery_overrides": {},
      "notes": ""
    },
    {
      "name": "高碳铬铁",
      "price_per_ton": 7699,
      "composition": {"C": 10.0, "Cr": 52.0, "P": 0.03, "S": 0.04},
      "enabled": true,
      "addition_sequence": 1,
      "bag_size_kg": 0,
      "max_add_kg_per_t": 20,
      "recovery_overrides": {},
      "notes": ""
    },
    {
      "name": "低碳铬铁",
      "price_per_ton": 14956,
      "composition": {"C": 0.12, "Cr": 59.44, "P": 0.03, "S": 0.03},
      "enabled": true,
      "addition_sequence": 2,
      "bag_size_kg": 0,
      "max_add_kg_per_t": 20,
      "recovery_overrides": {},
      "notes": ""
    }
  ],

  "target": {
    "C":  {"min": 0.06, "max": 0.10},
    "Si": {"min": 0.15, "max": 0.25},
    "Mn": {"min": 1.10, "max": 1.30},
    "Cr": {"min": 0.35, "max": 0.45},
    "P":  {"max": 0.025},
    "S":  {"max": 0.020}
  },

  "control_targets": {
    "enabled": true,
    "margin": 0.000,
    "elements": {
      "Si": {"enabled": true, "value": 0.25},
      "C":  {"enabled": true, "value": 0.10}
    }
  },

  "process_rules": {
    "enabled": true,
    "carbon_target_margin": 0.01,
    "disable_silicon_alloys_si_max": 0.04,
    "manual_aluminum": true,
    "ti_safety_addition": 0.004,
    "trace_alloy_thresholds": {
      "Ni": 0.02,
      "Cu": 0.02,
      "Mo": 0.02,
      "Sb": 0.02,
      "B": 0.0002
    },
    "phosphorus_alloy_max": 0.040,
    "sulfur_alloy_max": 0.030
  },

  "residual": {
    "C": 0.04, "Si": 0.0, "Mn": 0.08, "Cr": 0.0,
    "P": 0.008, "S": 0.008
  },

  "milp_settings": {
    "default_bag_size_kg": 25,
    "enable_bag_rounding": true
  },

  "temperature_drop": {
    "enabled": false
  }
}
